Repository: teeheee/teeheee.github.io

File: _posts/2022-04-04-coating-telescope-mirror.md
## Coating Telescope Mirrors

I wanted to make the coating of my 8" telescope mirror by myself because I am cheap. And I did not want to send my precious mirror by mail to a coating facility. There is a very good article describing the process in detail. But they used a kit from angle gilding and did not give any details about the chemical reaction.

**For everyone who wants to replicate this. If you just want to coat your mirror I would highly recommend to buy the kit from angelgilding. This saves a lot of trouble with preparing the solution and avoids working with concentrated chemicals**

### Used Chemicals

For the coating the following chemicals are used:

* 1 l ammonia 25%: this is too much. Better use less concentrated solution
* 100 g Sn2Cl: also too much, but it is cheap and 100g can be stored easy
* 1 l Formaldehyde 37%: this is way too much. Better use less concentrated solution
* 1 kg Calcium Carbonate: you need quite a lot for cleaning large surfaces
* 10 g silver nitrate: some say you need around 5 g for an 8" mirror.
* a lot of distilled water from the supermarket

### Research

### Experiments

The following experiments were conducted to find the best method and describe how I decided what to do next.

### Experiment 1

1. prepare sensitizer solution **D**: 0,08 g Sn2Cl in 50 ml H2O
2. prepare silver solution **A**: 100 ml 0,06 mol/l AgNO3 + 0,42 NaOH
3. add 5 drops of ammonia to **A** to make it clear again
4. prepare reducer solution **C**: 1 drop of Formaldehyde to 100 ml H2O
 
In this experiment I did not clean the microscope slide.

Sensitize the slide with **D** for 30 seconds. Then add 5 drops of **A** and **C** simultaneously.
This was the result:

![Test1](/img/20220404/DSC01289.JPG)

Skip sensitizing. Then add 5 drops of **A** and **C** simultaneously.
This was the result:

![Test2](/img/20220404/DSC01291.JPG)

Sensitize the slide with **D** for 30 seconds and put the slide in a bath of **A** and **C** mixed.
This was the result:

![Test3](/img/20220404/DSC01290.JPG)

It is important to sensitize with Sn2Cl. Otherwise, the silver does not adhere to the glass. This is described in many processes. But I was curious because [wikipedia](https://en.wikipedia.org/wiki/Tollens%27_reagent) states Sn2Cl should not be used.

Also, the solution is not good for bathing. It is better to spray or drop with pipette.

### Experiment 2

Following the basic principle of "more is always better," I tested double the concentration of Experiment 1.
This was the result:
![Test4](/img/20220404/DSC01292.JPG)

It seems that increasing concentration had a negative effect on silver adhesion.
But I am not sure if skipping the step of cleaning was the problem

### Experiment 3

In this test, I tried to follow the process of cleaning and spray coating the microscope slide with the same concentrations as in Experiment 1.

This was the result:
![Test4](/img/20220404/DSC01293.JPG)

It seems like the process is not the cause of my failures. I need to get the concentration right.

### Experiment 4

Since experiment 2 was the worst up until now I decided to use the solution from experiment 1 and dilute it in 3 steps from 100 % to 50 %, 25 % and 12,5 %. 

100 % solution was prepared the following way:

A: 50 ml H2O + 0,846 ml Ammonia + 0,53 g AgNO3
B: 50 ml H2O + 0,436 g NaOH
C: 100 ml H2O + 0,105 ml Formaldehyde 

Mix A+B -> solution got dark

Add more Ammonia till solution got clear again. Additional 0,45 ml Ammonia was added.
A+B contained a total of 1,296 ml Ammonia.

The following tests 50 ml of A+B and 50 ml of C was used. The remaining solution was diluted with 50 ml H2O for the next test.
This lead to 100%, 50%, 25% and 12,5% concentration test.

Result for 100% concentrate:
![Test4](/img/20220404/DSC01284.JPG)

Result for 50% concentrate:
![Test4](/img/20220404/DSC01285.JPG)

Result for 25% concentrate:
![Test4](/img/20220404/DSC01286.JPG)

Result for 12,5% concentrate:
![Test4](/img/20220404/DSC01287.JPG)

I also tried combining 100 % solution A+B with 12,5 % solution C:
![Test4](/img/20220404/DSC01288.JPG)

It is not very obvious in the image, but the 50 % solution had the best result. The 50 % coating was also the only one that could not be wiped away with a q-tip and that was not transparent.

### Experiment 5

For the following test I want to try:

 test ratio of A to B with less concentration of B. 
 test ratio A+B to C with less concentration of C.

For this I need to mix 200 ml of 50% A,B and C

A: 200 ml H2O + 1,06 g AgNO3 + enough ml Ammonia 
B: 200 ml H2O + 0,872 g NaOH
C: 200 ml H2O + 0,105 ml Formaldehyde 


A+B 1/1: 50 ml A + 50 ml B + enough ml Ammonia 
A+B 1/2: 50 ml A + 25 ml B + 25 ml H2O + enough ml Ammonia 
A+B 1/4: 50 ml A + 12 ml B + 38 ml H2O + enough ml Ammonia 

C 1/1: 100 ml C
C 1/2: 50 ml C 50 ml H2O
C 1/4: 25 ml C 75 ml H2O

### Experiment 6

try heat up glass substrate for better adhesion.
use minimal less Ammonia

### References
